Repository: kazeevn/Foresight-Phys

# Foresight-Phys Benchmark

Foresight-Phys benchmarks whether an LLM can predict the outcomes of physical
experiments from rich experiment descriptions. The repository also includes a
pipeline for extracting benchmark-format experiment JSON from public paper PDFs.

## Repository layout
- `src/foresight_phys/`: benchmark, extraction, reporting, and prompt code
- `JSONs/raw/`: raw extracted experiment JSONs
- `JSONs/filtered/`: benchmark-ready JSONs after suitability filtering
- `papers.txt`: batch input file with one public PDF URL per line
- `docs/<run-name>/`: benchmark outputs

The current checked-in snapshot contains 36 JSON files in `JSONs/raw/` and 36
JSON files in `JSONs/filtered/`.

`JSONs/filtered/` is the default input directory for the benchmark CLI.

## Benchmark JSON format
Each benchmark file is a top-level list of experiments. Each experiment contains
an `experiment_description` string and an `experiment_results` object keyed by
result name.

```json
[
	{
		"experiment_description": "Self-contained experiment description.",
		"experiment_results": {
			"bandgap_eV": {
				"type": "float",
				"description": "Measured optical bandgap.",
				"result": 1.42
			}
		}
	}
]
```

Supported result types are `float`, `integer`, `bool`, `categorical`, and
`formula`. Categorical results may also include `allowed_categorial_values`.
Formula results must use `type: "formula"`, and the experiment description
must define every symbol used in the formula.

## Run the benchmark

Run the default benchmark:

```bash
uv run --env-file .env foresight-phys
```

By default this:

- reads benchmark inputs from `JSONs/filtered/`
- writes `docs/index.html`
- uses model `gpt-5.4-nano`
- writes `docs/<run-name>/benchmark_results.json`
- writes `docs/<run-name>/benchmark_human_readable_report.html`
- caches raw predictions in `.cache/llm_predictions.json`
- merges cache updates safely across overlapping benchmark runs and persists each completed prediction immediately
- enables Langfuse logging when Langfuse keys are present

`<run-name>` is auto-generated from the model name plus a random readable suffix.
`--run-name` and `--langfuse-run-name` are aliases for the same value.

Useful examples:

```bash
uv run --env-file .env foresight-phys --max-files 2
uv run --env-file .env foresight-phys --json-dir JSONs/filtered --max-workers 8
uv run --env-file .env foresight-phys --model gpt-5.4-nano
uv run --env-file .env foresight-phys --run-name paper-benchmark-run-01
uv run --env-file .env foresight-phys --disable-langfuse
uv run --env-file .env foresight-phys --cache-path .cache/custom_predictions.json
uv run --env-file .env foresight-phys --disable-cache
uv run --env-file .env foresight-phys --output docs/custom-run/benchmark_results.json
uv run --env-file .env foresight-phys --html-output docs/custom-run/benchmark_human_readable_report.html
uv run --env-file .env foresight-phys --html-output ""
```

Setting `--html-output ""` disables HTML report generation.

## Benchmark workflow

For each JSON file, the benchmark pipeline:

1. Loads the ground-truth experiment JSON.
2. Replaces every `experiment_results.*.result` value with `"TO_PREDICT"`.
3. Splits the masked payload into one LLM request per experiment and sends each
	 experiment with the system prompt from `src/foresight_phys/system_prompt.txt`
	 to the OpenAI Responses API.
4. Runs requests in parallel with retry and exponential backoff.
5. Reuses cached experiment predictions when available and persists each new prediction to the shared cache as soon as it completes.
6. Compares predicted results against the reference JSON.
7. Writes a machine-readable JSON summary and an offline HTML report.

## Forecasts with uncertainty

Predictions must include calibrated uncertainty per field. The model returns,
on top of the point value `result`:

- `float` / `integer`: `distribution` (`normal` or `log_normal`) plus `sigma`
  (1σ width — in dex for log-normal, in linear units for normal). `result` is
  the median for log-normal and the mean for normal.
- `bool`: `prob_true ∈ [0, 1]`.
- `categorical`: `probabilities` — a list of `{value, probability}` covering
  every entry in `allowed_categorial_values`, summing to ≈1.
- `formula`: `confidence ∈ [0, 1]`.

The prediction cache key includes the schema, so changing this schema
invalidates `.cache/llm_predictions.json` and the cache will be repopulated on
the next run.

## Metrics

Predictions are scored with proper scoring rules. Per file, the benchmark
computes:

- `prediction_quality`: mean of per-field quality across all result fields.
  Quality is bounded in [0, 1] (`exp(-z²/2)` for numeric, `1 - brier` for
  bool / formula, `1 - ½·brier` for categorical).
- `numeric_crps`: mean CRPS of numeric predictions under the chosen
	distribution. The benchmark evaluates the Gaussian forecast in the space
	where `sigma` lives: linear units for `normal`, dex for `log_normal`.
	`CRPS = sigma * [z * (2 Phi(z) - 1) + 2 phi(z) - 1 / sqrt(pi)]`

File: JSONs/raw/Pair-Breaking and Dimensionality in Spin-Orbit Coupled Superconductors.json
[
  {
    "experiment_description": "LaBi2 thin films were grown by molecular beam epitaxy on MgO (001) substrates using a two-step growth procedure and capped in situ with amorphous Ge. The films were stored in an N2 glovebox and measured within 24 hours of growth. Film thicknesses used for the parallel-field superconducting analysis were 2.1, 2.3, 2.7, 3.0, 8.5, 12, 23, 34, and 75 nm, as estimated from X-ray diffraction Laue fringes. Electronic transport was measured in a dilution refrigerator with base temperature about 20 mK and a two-axis vector magnet rated 9 T in one axis and 3 T in the other. A linear four-point geometry on rectangular samples measured longitudinal resistance using a lock-in amplifier with 100–500 nA bias current at 10–20 Hz. The magnetic field was aligned parallel to the film plane using an alignment procedure to obtain the in-plane upper critical field. The superconducting critical field curve H_parallel_c2(T) was determined from temperature-dependent resistance traces using the criterion R = 0.5 R0, where R0 is the normal-state resistance just above the transition. The measured H_parallel_c2(T) curves were fit to two dirty-limit pair-breaking models. In the Kharitonov-Feigel’man (KF) model, the fitted parameters were Tc0, the critical temperature in the absence of magnetic impurities; tau_s = 1/nu_s, the magnetic spin-exchange scattering time; tau_so, the spin-orbit scattering time; tau_tr, the transport scattering time entering the orbital depairing term; and sgn(J)zeta = sgn(J)nSJS/nu_s, the signed inverse Born parameter. The KF fitting assumed antiferromagnetic exchange coupling J > 0, impurity spin S = 5/2, pF estimated from normal-state Drude/free-electron analysis, nu_s and sgn(J)zeta varying by at most ±50% across the thickness series, and the lower-bound constraint tau_so/tau_tr >= 1. The Klemm-Luther-Beasley (KLB) model was fit using the dirty-limit expression with free parameters Tc,H=0 and tau_so; for films showing low-field deviations, the KLB fit was performed outside the low-field enhanced regime and extrapolated to zero field.",
    "experiment_results": {
      "kf_tc0_t_2p1nm_mK": {
        "type": "float",
        "description": "KF-fitted critical temperature in the absence of magnetic impurities for the 2.1 nm LaBi2 film.",
        "result": 352
      },
      "kf_tau_s_t_2p1nm_s": {
        "type": "float",
        "description": "KF-fitted magnetic spin-exchange scattering time for the 2.1 nm LaBi2 film.",
        "result": 5.49e-11
      },
      "kf_tau_so_t_2p1nm_s": {
        "type": "float",
        "description": "KF-fitted spin-orbit scattering time for the 2.1 nm LaBi2 film.",
        "result": 9.9e-15
      },
      "kf_tau_tr_t_2p1nm_s": {
        "type": "float",
        "description": "KF-fitted transport scattering time entering orbital depairing for the 2.1 nm LaBi2 film.",
        "result": 2.7e-15
      },
      "kf_sgn_j_zeta_t_2p1nm_dimensionless": {
        "type": "float",
        "description": "KF-fitted signed inverse Born parameter for the 2.1 nm LaBi2 film.",
        "result": 26.8
      },
      "klb_tc_t_2p1nm_mK": {
        "type": "float",
        "description": "KLB-extrapolated zero-field critical temperature for the 2.1 nm LaBi2 film.",
        "result": 317
      },
      "klb_tau_so_t_2p1nm_s": {
        "type": "float",
        "description": "KLB-fitted spin-orbit scattering time for the 2.1 nm LaBi2 film.",
        "result": 1e-13
      },
      "kf_tc0_t_2p3nm_mK": {
        "type": "float",
        "description": "KF-fitted critical temperature in the absence of magnetic impurities for the 2.3 nm LaBi2 film.",
        "result": 435
      },
      "kf_tau_s_t_2p3nm_s": {
        "type": "float",
        "description": "KF-fitted magnetic spin-exchange scattering time for the 2.3 nm LaBi2 film.",
        "result": 6.66e-11
      },
      "kf_tau_so_t_2p3nm_s": {
        "type": "float",
        "description": "KF-fitted spin-orbit scattering time for the 2.3 nm LaBi2 film.",
        "result": 8.1e-15
      },
      "kf_tau_tr_t_2p3nm_s": {
        "type": "float",
        "description": "KF-fitted transport scattering time entering orbital depairing for the 2.3 nm LaBi2 film.",
        "result": 8.1e-15
      },
      "kf_sgn_j_zeta_t_2p3nm_dimensionless": {
        "type": "float",
        "description": "KF-fitted signed inverse Born parameter for the 2.3 nm LaBi2 film.",
        "result": 39.9
      },
      "klb_tc_t_2p3nm_mK": {
        "type": "float",
        "description": "KLB-extrapolated zero-field critical temperature for the 2.3 nm LaBi2 film.",
        "result": 403
      },
      "klb_tau_so_t_2p3nm_s": {
        "type": "float",
        "description": "KLB-fitted spin-orbit scattering time for the 2.3 nm LaBi2 film.",
        "result": 1.4e-13
      },
      "kf_tc0_t_2p7nm_mK": {
        "type": "float",
        "description": "KF-fitted critical temperature in the absence of magnetic impurities for the 2.7 nm LaBi2 film.",
        "result": 483
      },
      "kf_tau_s_t_2p7nm_s": {
        "type": "float",
        "description": "KF-fitted magnetic spin-exchange scattering time for the 2.7 nm LaBi2 film.",
        "result": 6.86e-11
      },
      "kf_tau_so_t_2p7nm_s": {
        "type": "float",
        "description": "KF-fitted spin-orbit scattering time for the 2.7 nm LaBi2 film.",
        "result": 9.7e-15
      },
      "kf_tau_tr_t_2p7nm_s": {
        "type": "float",
        "description": "KF-fitted transport scattering time entering orbital depairing for the 2.7 nm LaBi2 film.",
        "result": 9.6e-15
      },
      "kf_sgn_j_zeta_t_2p7nm_dimensionless": {
        "type": "float",
        "description": "KF-fitted signed inverse Born parameter for the 2.7 nm LaBi2 film.",
        "result": 36.8
      },
      "klb_tc_t_2p7nm_mK": {
        "type": "float",
        "description": "KLB-extrapolated zero-field critical temperature for the 2.7 nm LaBi2 film.",
        "result": 453
      },
      "klb_tau_so_t_2p7nm_s": {
        "type": "float",
        "description": "KLB-fitted spin-orbit scattering time for the 2.7 nm LaBi2 film.",
        "result": 1.7e-13
      },
      "kf_tc0_t_3p0nm_mK": {
        "type": "float",
        "description": "KF-fitted critical temperature in the absence of magnetic impurities for the 3.0 nm LaBi2 film.",
        "result": 499
      },
      "kf_tau_s_t_3p0nm_s": {
        "type": "float",
        "description": "KF-fitted magnetic spin-exchange scattering time for the 3.0 nm LaBi2 film.",
        "result": 7.99e-11
      },
      "kf_tau_so_t_3p0nm_s": {
        "type": "float",
        "description": "KF-fitted spin-orbit scattering time for the 3.0 nm LaBi2 film.",
        "result": 1.05e-14
      },
      "kf_tau_tr_t_3p0nm_s": {
        "type": "float",
        "description": "KF-fitted transport scattering time entering orbital depairing for the 3.0 nm LaBi2 film.",
        "result": 1.05e-14
      },
      "kf_sgn_j_zeta_t_3p0nm_dimensionless": {
        "type": "float",
        "description": "KF-fitted signed inverse Born parameter for the 3.0 nm LaBi2 film.",
        "result": 13.3
      },
      "klb_tc_t_3p0nm_mK": {
        "type": "float",
        "description": "KLB-extrapolated zero-field critical temperature for the 3.0 nm LaBi2 film.",
        "result": 466
      },
      "klb_tau_so_t_3p0nm_s": {
        "type": "float",
        "description": "KLB-fitted spin-orbit scattering time for the 3.0 nm LaBi2 film.",
        "result": 2.9e-13
      },
      "kf_tc0_t_8p5nm_mK": {
        "type": "float",
        "description": "KF-fitted critical temperature in the absence of magnetic impurities for the 8.5 nm LaBi2 film.",
        "result": 582
      },
      "kf_tau_s_t_8p5nm_s": {
        "type": "float",
        "description": "KF-fitted magnetic spin-exchange scattering time for the 8.5 nm LaBi2 film.",
        "result": 6.68e-11
      },
      "kf_tau_so_t_8p5nm_s": {
        "type": "float",
        "description": "KF-fitted spin-orbit scattering time for the 8.5 nm LaBi2 film.",
        "result": 2.54e-14
      },
      "kf_tau_tr_t_8p5nm_s": {
        "type": "float",
        "description": "KF-fitted transport scattering time entering orbital depairing for the 8.5 nm LaBi2 film.",
        "result": 1.42e-14
      },
      "kf_sgn_j_zeta_t_8p5nm_dimensionless": {
        "type": "float",
        "description": "KF-fitted signed inverse Born parameter for the 8.5 nm LaBi2 film.",
        "result": 39.9
      },
      "klb_tc_t_8p5nm_mK": {
        "type": "float",
        "description": "KLB-extrapolated zero-field critical temperature for the 8.5 nm LaBi2 film.",
        "result": 534
      },
      "klb_tau_so_t_8p5nm_s": {
        "type": "float",
        "description": "KLB-fitted spin-orbit scattering time for the 8.5 nm LaBi2 film.",
        "result": 3.68e-12
      },
      "kf_tc0_t_12nm_mK": {
        "type": "float",
        "description": "KF-fitted critical temperature in the absence of magnetic impurities for the 12 nm LaBi2 film.",
        "result": 697
      },
      "kf_tau_s_t_12nm_s": {
        "type": "float",
        "description": "KF-fitted magnetic spin-exchange scattering time for the 12 nm LaBi2 film.",
        "result": 2.26e-11
      },
      "kf_tau_so_t_12nm_s": {
        "type": "float",
        "description": "KF-fitted spin-orbit scattering time for the 12 nm LaBi2 film.",
        "result": 2.22e-14
      },
      "kf_tau_tr_t_12nm_s": {
        "type": "float",
        "description": "KF-fitted transport scattering time entering orbital depairing for the 12 nm LaBi2 film.",
        "result": 2.22e-14
      },
      "kf_sgn_j_zeta_t_12nm_dimensionless": {
        "type": "float",
        "description": "KF-fitted signed inverse Born parameter for the 12 nm LaBi2 film.",
        "result": 13.7
      },
      "klb_tc_t_12nm_mK": {
        "type": "float",
        "description": "KLB-extrapolated zero-field critical temperature for the 12 nm LaBi2 film.",
        "result": 547
      },
      "klb_tau_so_t_12nm_s": {
        "type": "float",
        "description": "KLB-fitted spin-orbit scattering time for the 12 nm LaBi2 film.",
        "result": 9.72e-12
      },
      "kf_tc0_t_23nm_mK": {
        "type": "float",
        "description": "KF-fitted critical temperature in the absence of magnetic impurities for the 23 nm LaBi2 film.",
        "result": 647
      },
      "kf_tau_s_t_23nm_s": {
        "type": "float",
        "description": "KF-fitted magnetic spin-exchange scattering time for the 23 nm LaBi2 film.",
        "result": 2.88e-11
      },
      "kf_tau_so_t_23nm_s": {
        "type": "float",
        "description": "KF-fitted spin-orbit scattering time for the 23 nm LaBi2 film.",
        "result": 1.92e-14
      },
      "kf_tau_tr_t_23nm_s": {
        "type": "float",
        "description": "KF-fitted transport scattering time entering orbital depairing for the 23 nm LaBi2 film.",
        "result": 1.79e-14
      },
      "kf_sgn_j_zeta_t_23nm_dimensionless": {
        "type": "float",
        "description": "KF-fitted signed inverse Born parameter for the 23 nm LaBi2 film.",
        "result": 31.2
      },
      "klb_tc_t_23nm_mK": {
        "type": "float",
        "description": "KLB-extrapolated zero-field critical temperature for the 23 nm LaBi2 film.",
        "result": 535
      },
      "klb_tau_so_t_23nm_s": {
        "type": "float",
        "description": "KLB-fitted spin-orbit scattering time for the 23 nm LaBi2 film.",
        "result": 6.05e-11
      },
      "kf_tc0_t_34nm_mK": {
        "type": "float",
        "description": "KF-fitted critical temperature in the absence of magnetic impurities for the 34 nm LaBi2 film.",
        "result": 604
      },
      "kf_tau_s_t_34nm_s": {
        "type": "float",
        "description": "KF-fitted magnetic spin-exchange scattering time for the 34 nm LaBi2 film.",
        "result": 5.17e-11
      },
      "kf_tau_so_t_34nm_s": {
        "type": "float",
        "description": "KF-fitted spin-orbit scattering time for the 34 nm LaBi2 film.",
        "result": 1.41e-13
      },
      "kf_tau_tr_t_34nm_s": {
        "type": "float",
        "description": "KF-fitted transport scattering time entering orbital depairing for the 34 nm LaBi2 film.",
        "result": 1.09e-14
      },
      "kf_sgn_j_zeta_t_34nm_dimensionless": {
        "type": "float",
        "description": "KF-fitted signed inverse Born parameter for the 34 nm LaBi2 film.",
        "result": 27.8
      },
      "klb_tc_t_34nm_mK": {
        "type": "float",
        "description": "KLB-extrapolated zero-field critical temperature for the 34 nm LaBi2 film.",
        "result": 549
      },
      "klb_tau_so_t_34nm_s": {
        "type": "float",
        "description": "KLB-fitted spin-orbit scattering time for the 34 nm LaBi2 film.",
        "result": 1.3e-10
      },
      "kf_tc0_t_75nm_mK": {
        "type": "float",
        "description": "KF-fitted critical temperature in the absence of magnetic impurities for the 75 nm LaBi2 film.",
        "result": 600
      },
      "kf_tau_s_t_75nm_s": {
        "type": "float",
        "description": "KF-fitted magnetic spin-exchange scattering time for the 75 nm LaBi2 film.",
        "result": 6.64e-11
      },
      "kf_tau_so_t_75nm_s": {
        "type": "float",
        "description": "KF-fitted spin-orbit scattering time for the 75 nm LaBi2 film.",
        "result": 1.67e-14
      },
      "kf_tau_tr_t_75nm_s": {
        "type": "float",
        "description": "KF-fitted transport scattering time entering orbital depairing for the 75 nm LaBi2 film.",
        "result": 1.67e-14
      },
      "kf_sgn_j_zeta_t_75nm_dimensionless": {
        "type": "float",
        "description": "KF-fitted signed inverse Born parameter for the 75 nm LaBi2 film.",
        "result": 13.3
      },
      "klb_tc_t_75nm_mK": {
        "type": "float",
        "description": "KLB-extrapolated zero-field critical temperature for the 75 nm LaBi2 film.",
        "result": 558
      },
      "klb_tau_so_t_75nm_s": {
        "type": "float",
        "description": "KLB-fitted spin-orbit scattering time for the 75 nm LaBi2 film.",
        "result": 1.25e-09
      }
    }
  },
  {
    "experiment_description": "For the same MBE-grown, Ge-capped LaBi2 thickness series on MgO (001), in-plane upper critical fields were measured by four-point lock-in transport in a dilution refrigerator with a two-axis vector magnet. The magnetic field was aligned parallel to the film plane, and H_parallel_c2(T) was extracted using the R = 0.5 R0 criterion from superconducting transitions measured as a function of temperature and parallel magnetic field. To quantify violation of the weak-coupling BCS Pauli limit, the authors extrapolated H_parallel_c2 to T approaching 0 and compared it with H_P^BCS = 1.86 × Tc, where Tc is the zero-field critical temperature in kelvin used for the Pauli-limit estimate. Thickness dependence of the dimensionless ratio H_parallel_c2/H_P^BCS was analyzed over the measured film series using a power-law form H_parallel_c2/H_P^BCS proportional to t^alpha, where t is the LaBi2 film thickness and alpha is the fitted scaling exponent.",
    "experiment_results": {
      "h_parallel_c2_over_bcs_pauli_limit_t_2p1nm_dimensionless": {
        "type": "float",
        "description": "Approximate zero-temperature in-plane upper critical field divided by the conventional BCS Pauli limit for the 2.1 nm LaBi2 film, using the experimentally measured zero-field Tc for the Pauli-limit estimate.",
        "result": 10
      },
      "pauli_limit_violation_thickness_scaling_exponent_alpha": {
        "type": "float",
        "description": "Fitted exponent alpha for the measured thickness dependence H_parallel_c2/H_P^BCS proportional to t^alpha.",
        "result": -1.37
      }
    }
  },
  {
    "experiment_description": "Perpendicular-field superconducting upper critical fields were measured on the MBE-grown, Ge-capped LaBi2 films on MgO (001) using four-point electronic transport in the same dilution refrigerator and vector magnet setup. The applied magnetic field was oriented perpendicular to the film plane. For each film thickness in the series, H_perpendicular_c2(T) was extracted from the resistive superconducting transition as a function of temperature. The resulting H_perpendicular_c2(T) curves were fit to the single-gap Ginzburg-Landau form H_perpendicular_c2(T) = (Phi0/(2*pi*xi_ab^2))*(1 - (Tc/Tc,H=0)^2), where Phi0 is the superconducting flux quantum, xi_ab is the in-plane superconducting coherence length to be fitted, Tc is the temperature at which the critical field is evaluated, and Tc,H=0 is the zero-field critical temperature for that film.",
    "experiment_results": {
      "xi_ab_t_2p1nm_nm": {
        "type": "float",
        "description": "Approximate in-plane superconducting coherence length obtained from the perpendicular-field Ginzburg-Landau fit for the 2.1 nm LaBi2 film.",
        "result": 29
      },
      "xi_ab_t_3p0nm_nm": {
        "type": "float",
        "description": "Approximate in-plane superconducting coherence length obtained from the perpendicular-field Ginzburg-Landau fit for the 3.0 nm LaBi2 film.",
        "result": 31
      },
      "xi_ab_t_8p5nm_nm": {
        "type": "float",
        "description": "Approximate in-plane superconducting coherence length obtained from the perpendicular-field Ginzburg-Landau fit for the 8.5 nm LaBi2 film.",
        "result": 110
      },
      "xi_ab_t_12nm_nm": {
        "type": "float",
        "description": "Approximate in-plane superconducting coherence length obtained from the perpendicular-field Ginzburg-Landau fit for the 12 nm LaBi2 film.",
        "result": 110
      },
      "xi_ab_t_34nm_nm": {
        "type": "float",
        "description": "Approximate in-plane superconducting coherence length obtained from the perpendicular-field Ginzburg-Landau fit for the 34 nm LaBi2 film.",
        "result": 175
      },
      "xi_ab_t_75nm_nm": {
        "type": "float",
        "description": "Approximate in-plane superconducting coherence length obtained from the perpendicular-field Ginzburg-Landau fit for the 75 nm LaBi2 film.",
        "result": 220
      }
    }
  }
]

File: JSONs/raw/Shubnikov–de Haas Characterization of Superconductor–Semiconductor Heterostructures.json
[
  {
    "experiment_description": "Comparative Shubnikov–de Haas transport characterization was performed on two molecular-beam-epitaxy-grown hybrid superconductor–semiconductor two-dimensional heterostructures: one with an InAs quantum well and one with an InAs0.8Sb0.2 quantum well. Each stack consisted of an Al metal film on top of a semiconductor barrier/quantum-well/barrier structure, with the two-dimensional electron gas residing in the quantum well underneath the Al. The unpatterned planar films were contacted by directly wire-bonding to the Al film. Four-terminal longitudinal magnetoresistance R(B) was measured using four inline contacts rather than a van der Pauw geometry. Measurements were performed at T = 1.7 K so that the Al film was in the normal state, over magnetic field B = 0–9 T, using a bias current in the range 10–100 µA. The analysis used an effective mass m* = 0.03 me for both quantum-well compositions. The oscillatory SdH component ΔR(1/B) was obtained by high-pass filtering the magnetoresistance in the 1/B domain, suppressing spectral components corresponding to densities below 0.2 × 10^12 cm^-2. The spin-split subband densities n1 and n2 were extracted from the FFT of ΔR(1/B) for B < 1 T using ni = eFi/h, where Fi is the SdH frequency of subband i, e is the elementary charge, and h is Planck’s constant. Total carrier density was computed as n = n1 + n2. The Rashba spin-orbit coupling parameter was computed as α = [ℏ^2(nh - nl)/m*] sqrt[π/(4 nl)], where nh and nl are respectively the higher and lower spin-split subband densities and ℏ is the reduced Planck constant. The transport scattering time τt was obtained by fitting the full raw R(B) trace over the entire field range to a two-channel magnetoresistance model for parallel semiconductor and metal conduction with metal Hall coefficient set to zero, semiconductor Hall coefficient fixed as RS = 1/(ne), and fit parameters including semiconductor resistivity ρS, a geometric conversion factor, and a metal resistivity written as ρM = ρM0 + ρM1 B. The transport lifetime was then calculated from τt = m*/(ne^2ρS). The quantum scattering time τq was extracted by fitting the full ΔR(1/B) waveform for B < 0.7 T to a two-subband SdH oscillation model including Dingle damping, thermal damping, and independent phase offsets for the two spin-split subbands.",
    "experiment_results": {
      "inas_qw_rashba_soc_mev_nm": {
        "type": "float",
        "description": "Rashba spin-orbit coupling parameter extracted from the spin-split SdH subband densities for the hybrid Al/InAs quantum-well heterostructure.",
        "result": 5.66
      },
      "inas0p8sb0p2_qw_rashba_soc_mev_nm": {
        "type": "float",
        "description": "Rashba spin-orbit coupling parameter extracted from the spin-split SdH subband densities for the hybrid Al/InAs0.8Sb0.2 quantum-well heterostructure.",
        "result": 11.5
      },
      "inas_qw_carrier_density_1e12_cm_minus2": {
        "type": "float",
        "description": "Total two-dimensional carrier density in the InAs quantum well, obtained by summing the two spin-split SdH subband densities.",
        "result": 1.13
      },
      "inas0p8sb0p2_qw_carrier_density_1e12_cm_minus2": {
        "type": "float",
        "description": "Total two-dimensional carrier density in the InAs0.8Sb0.2 quantum well, obtained by summing the two spin-split SdH subband densities.",
        "result": 0.86
      },
      "inas_qw_transport_scattering_time_ps": {
        "type": "float",
        "description": "Transport scattering time of carriers in the InAs quantum well within the hybrid Al-covered heterostructure, extracted from the two-channel magnetoresistance fit.",
        "result": 1.86
      },
      "inas0p8sb0p2_qw_transport_scattering_time_ps": {
        "type": "float",
        "description": "Transport scattering time of carriers in the InAs0.8Sb0.2 quantum well within the hybrid Al-covered heterostructure, extracted from the two-channel magnetoresistance fit.",
        "result": 0.38
      },
      "inas_qw_quantum_scattering_time_ps": {
        "type": "float",
        "description": "Quantum scattering time of carriers in the InAs quantum well within the hybrid Al-covered heterostructure, extracted from the full SdH waveform fit.",
        "result": 0.76
      },
      "inas0p8sb0p2_qw_quantum_scattering_time_ps": {
        "type": "float",
        "description": "Quantum scattering time of carriers in the InAs0.8Sb0.2 quantum well within the hybrid Al-covered heterostructure, extracted from the full SdH waveform fit.",
        "result": 0.36
      },
      "inas_qw_transport_to_quantum_scattering_time_ratio": {
        "type": "float",
        "description": "Ratio of transport scattering time to quantum scattering time for the InAs quantum well in the hybrid Al-covered heterostructure.",
        "result": 2.45
      },
      "inas0p8sb0p2_qw_transport_to_quantum_scattering_time_ratio": {
        "type": "float",
        "description": "Ratio of transport scattering time to quantum scattering time for the InAs0.8Sb0.2 quantum well in the hybrid Al-covered heterostructure.",
        "result": 1.05
      }
    }
  }
]
